Repository: tingkai-li/empirical_early_prediction

# empirical_early_prediction
This repository contains the Python scripts and processed data required to recreate the results presented in the paper: “Coupling a Capacity Fade Model with Machine Learning for Early Prediction of the Battery Capacity Trajectory”, published in Applied Energy (DOI: )  
*Questions about the scripts and data provides in this repository can be directed to Tingkai Li ([tingkai.li@uconn.edu](mailto:tingkai.li@uconn.edu))*

## Paper Details

### Coupling a Capacity Fade Model with Machine Learning for Early Prediction of the Battery Capacity Trajectory
Tingkai Li $^{1}$, Jinqiang Liu $^2$, Adam Thelen $^3$, Ankush Kumar Mishra $^3$, Xiao-Guang Yang $^{4,*}$, Zhaoyu Wang $^2$, Chao Hu $^{1,\dagger}$

$^{1}$ School of Mechanical, Aerospace, and Manufacturing Engineering, University of Connecticut, Storrs, CT, 06269, USA  
$^{2}$ Department of Electrical and Computer Engineering, Iowa State University, Ames, IA, 50011, USA  
$^{3}$ Department of Mechanical Engineering, Iowa State University, Ames, IA, 50011, USA

#### Abstract
<p style="text-align: justify;">Early prediction of battery capacity degradation, both the end of life and the entire degradation trajectory, can accelerate aging-focused manufacturing and design problems. 
However, most state-of-the-art research on early capacity trajectory prediction focuses on developing purely data-driven approaches to predict the capacity fade trajectory of cells, sometimes leading to overconfident models that generalize poorly. 
This work investigates three methods of integrating empirical capacity fade models into a machine learning framework to improve the model's accuracy and uncertainty calibration when generalizing beyond the training dataset. 
A critical element of our framework is the end-to-end optimization problem formulated to simultaneously fit an empirical capacity fade model to estimate the capacity trajectory and train a machine learning model to estimate the parameters of the empirical model using features from early-life data. 
The proposed end-to-end learning approach achieves prediction accuracies of less than 2% mean absolute error for in-distribution test samples and less than 4% mean absolute error for out-of-distribution samples using standard machine learning algorithms.
Additionally, the end-to-end framework is extended to enable probabilistic predictions, showing the model uncertainty estimates are appropriately calibrated, even for out-of-distribution samples.
*Figure 1: Overview of the early trajectory prediction problem studied in this work.*  
*Figure 2: Overview of capacity trajectory prediction approaches. (a) Knot point-based prediction of empirical model parameters; (b) sequential prediction of empirical model parameters; (c) end-to-end prediction of empirical model parameters.*

### `Case_study_NCA_dataset/`
This directory contains Jupyter notebooks and processed data for the benchmarking case study presented in *Section 6.2* of the paper. The original dataset can be accessed through Figshare (DOI: [10.6084/m9.figshare.25975315](https://doi.org/10.6084/m9.figshare.25975315)) and the data discriptor can be found on *Scientific Data 11, 1020 (2024)* (DOI: [10.1038/s41597-024-03859-z](https://doi.org/10.1038/s41597-024-03859-z)).

* `Processed_data`: This directory contains interpolated curves from the data
* `ah_throughput_test.csv`: Ah-throughput of equidistant SOC levels for cells in the test subset after running `data_preprocessing.ipynb`
* `ah_throughput_train.csv`: Ah-throughput of equidistant SOC levels for cells in the training subset after running `data_preprocessing.ipynb`
* `case_study.ipynb`: Implementation of end-to-end method based on elastic net regression on the NCA dataset
* `feature_test_scaled.csv`: Early-life features for the test subsets after transforming using a StandardScaler, obtained after running `data_preprocessing.ipynb`
* `feature_test.csv`: Early-life features for the test subset after running `data_preprocessing.ipynb`
* `feature_train_scaled.csv`: Early-life features for the training subsets after transforming using a StandardScaler, obtained after running `data_preprocessing.ipynb`
* `feature_train.csv`: Early-life features for the training subset after running `data_preprocessing.ipynb`
* `trajectory_Ah_throughput_interp_test.csv`: Concatenated table for the  capacity trajectories of all test cells after interpolation, obtained after running `data_preprocessing.ipynb`
* `trajectory_Ah_throughput_interp_train.csv`: Concatenated table for the  capacity trajectories of all training cells after interpolation, obtained after running `data_preprocessing.ipynb`
* `visualization.ipynb`: Visualizes the capacity trajectories for both subsets
* `worker_NCA.py`: Worker for parallel computing used by `case_study.ipynb`

### `Data_processing/`
This directory contains preprocessed data in CSV format and a Juputer notebook `trajectory_interpolation.ipynb` generates all these data files.

File: Data_preprocessing/NMC_data.csv (part 1 of 8)
cellNum,numRPTs,t_hrs,t,qdis,cellID,Ah_throughput
1,1,0,0,1,G1C1,0
1,2,187.2736111,7.80306713,0.997857066,G1C1,18.23744417
1,3,375.3102778,15.63792824,0.992949294,G1C1,36.56499311
1,4,564.2702778,23.51126157,0.988353712,G1C1,54.9509245
1,5,752.4372222,31.35155093,0.987174979,G1C1,73.28768683
1,6,954.3316667,39.76381944,0.982907632,G1C1,93.04810022
1,7,1160.5575,48.3565625,0.977208789,G1C1,113.2716731
1,8,1348.231389,56.17630787,0.971772911,G1C1,131.4267045
1,9,1578.824722,65.78436343,0.970246828,G1C1,154.3827661
1,10,1765.027222,73.54280093,0.96721249,G1C1,172.5142551
1,11,1951.612222,81.31717593,0.960996633,G1C1,190.620785
1,12,2138.314444,89.09643519,0.958023207,G1C1,208.7087177
1,13,2326.626667,96.94277778,0.951875295,G1C1,226.8627652
1,14,2528.455833,105.3523264,0.945691133,G1C1,246.4851019
1,15,2733.0375,113.8765625,0.943100021,G1C1,266.3622341
1,16,2964.857222,123.5357176,0.938810982,G1C1,289.10101
1,17,3151.542222,131.3142593,0.934893164,G1C1,307.0000743
1,18,3358.771944,139.948831,0.93239347,G1C1,326.7803639
1,19,3543.841389,147.6600579,0.928801807,G1C1,344.5897663
1,20,3771.481667,157.1450694,0.923562532,G1C1,366.8379975
1,21,3969.891667,165.4121528,0.926722657,G1C1,385.9290467
1,22,4156.733889,173.1972454,0.921540829,G1C1,403.7025293
1,23,4343.5725,180.9821875,0.915947766,G1C1,421.5158243
1,24,4529.066667,188.7111111,0.910935205,G1C1,439.0889069
1,25,4714.927778,196.4553241,0.906644285,G1C1,456.7216901
1,26,4870.680833,202.9450347,0.903234369,G1C1,470.3658632
1,27,5050.911111,210.4546296,0.89822369,G1C1,487.3194311
1,28,5237.349167,218.2228819,0.902796591,G1C1,504.9586651
1,29,5424.825833,226.0344097,0.896065503,G1C1,522.6132352
1,30,5611.712778,233.8213657,0.888526011,G1C1,540.2176436
1,31,5868.650556,244.5271065,0.88001162,G1C1,565.0312715
1,32,6055.975556,252.3323148,0.872777483,G1C1,582.4955589
1,33,6242.687778,260.1119907,0.866507944,G1C1,599.8095789
1,34,6428.726389,267.8635995,0.859642947,G1C1,617.1168229
1,35,6613.320833,275.5550347,0.853022591,G1C1,634.1643094
1,36,6799.697778,283.3207407,0.843518545,G1C1,651.2708975
1,37,6987.904444,291.1626852,0.831364652,G1C1,668.4512345
1,38,7175.490278,298.9787616,0.817786989,G1C1,685.4569118
1,39,7372.748333,307.1978472,0.802713849,G1C1,703.2020998
1,40,7556.803611,314.8668171,0.784196721,G1C1,719.5053215
1,41,7740.144444,322.5060185,0.76647106,G1C1,735.505532
1,42,7923.563056,330.1484606,0.741782843,G1C1,751.2129106
1,43,8098.306111,337.4294213,0.718428859,G1C1,765.8244718
1,44,8273.183333,344.7159722,0.690862498,G1C1,780.1720583
1,45,8456.170278,352.3404282,0.654425581,G1C1,794.8685459
1,46,8638.565,359.9402083,0.617482743,G1C1,808.9359596
1,47,8758.244167,364.9268403,0.59078253,G1C1,817.541305
1,48,8937.2475,372.3853125,0.567154192,G1C1,830.3018547
1,49,9117.401389,379.8917245,0.541939453,G1C1,842.4700453
1,50,9346.398333,389.4332639,0.511402439,G1C1,857.2601471
1,51,9522.468611,396.7695255,0.48894501,G1C1,868.0137006
1,52,9672.956667,403.0398611,0.456882805,G1C1,876.8612674
2,1,0,0,1,G1C2,0
2,2,187.4341667,7.809756944,0.999331805,G1C2,18.19471169
2,3,375.8438889,15.66016204,0.99315538,G1C2,36.49055594
2,4,565.2475,23.55197917,0.988050978,G1C2,54.85843328
2,5,752.8538889,31.36891204,0.986015118,G1C2,73.11024344
2,6,955.3061111,39.8044213,0.980620286,G1C2,92.91697858
2,7,1160.407222,48.35030093,0.974198181,G1C2,113.0758086
2,8,1347.9925,56.16635417,0.967879246,G1C2,131.2307964
2,9,1578.505278,65.77105324,0.967013268,G1C2,154.1210634
2,10,1766.220278,73.59251157,0.963689407,G1C2,172.2971999
2,11,1953.807778,81.40865741,0.956130958,G1C2,190.4656299
2,12,2140.669444,89.19456019,0.952954426,G1C2,208.5450443
2,13,2328.209722,97.00873843,0.945853504,G1C2,226.535419
2,14,2529.200556,105.3833565,0.939096908,G1C2,246.1030651
2,15,2733.344444,113.8893519,0.935693875,G1C2,265.8554211
2,16,2963.296944,123.470706,0.931459287,G1C2,288.4841024
2,17,3148.165556,131.1735648,0.928096381,G1C2,306.2599086
2,18,3354.908056,139.7878356,0.926079797,G1C2,326.0576006
2,19,3540.33,147.51375,0.921872157,G1C2,343.8629896
2,20,3767.858889,156.9941204,0.915330162,G1C2,366.0771694
2,21,3966.336944,165.2640394,0.920978247,G1C2,385.1449989
2,22,4151.540278,172.9808449,0.914347344,G1C2,402.9021691
2,23,4339.360833,180.8067014,0.907666773,G1C2,420.8528554
2,24,4524.62,188.5258333,0.902170345,G1C2,438.5620908
2,25,4710.838056,196.284919,0.897408793,G1C2,456.2196435
2,26,4865.522222,202.7300926,0.893112834,G1C2,469.889317
2,27,5045.801944,210.2417477,0.887003877,G1C2,486.9504571
2,28,5231.89,217.9954167,0.895877177,G1C2,504.5213593
2,29,5418.916389,225.7881829,0.88712534,G1C2,522.172083
2,30,5604.665556,233.5277315,0.879234171,G1C2,539.7659926
2,31,5863.349167,244.3062153,0.871031327,G1C2,564.78256
2,32,6049.653889,252.068912,0.865202474,G1C2,582.4139688
2,33,6237.437222,259.8932176,0.860039749,G1C2,600.0546596
2,34,6424.038889,267.668287,0.85404665,G1C2,617.6646494
2,35,6608.309722,275.3462384,0.849366435,G1C2,634.9977118
2,36,6795.180556,283.1325231,0.843408446,G1C2,652.5272062
2,37,6982.338611,290.9307755,0.836978473,G1C2,670.1303408
2,38,7169.886944,298.7452894,0.830069434,G1C2,687.7645103
2,39,7367.028333,306.9595139,0.825479996,G1C2,706.2908271
2,40,7551.532778,314.6471991,0.816676918,G1C2,723.4432048
2,41,7735.590556,322.3162731,0.806919642,G1C2,740.4963863
2,42,7919.924167,329.9968403,0.796235902,G1C2,757.5445719
2,43,8096.3775,337.3490625,0.784653138,G1C2,773.6696566
2,44,8272.118056,344.6715856,0.772069262,G1C2,789.6876268
2,45,8456.564167,352.3568403,0.764267984,G1C2,806.3428979
2,46,8640.791944,360.0329977,0.765671056,G1C2,822.9986106
2,47,8763.742222,365.1559259,0.762832654,G1C2,833.5297093
2,48,8946.058611,372.7524421,0.757698058,G1C2,849.5280581
2,49,9130.361389,380.4317245,0.738284905,G1C2,865.4537418
2,50,9362.974444,390.1239352,0.713182851,G1C2,885.7712138
2,51,9543.107778,397.6294907,0.694727143,G1C2,901.0211845
2,52,9697.8025,404.0751042,0.674593472,G1C2,913.6586604
2,53,9903.405556,412.6418981,0.648573315,G1C2,930.4666364
2,54,10084.79778,420.1999074,0.627325036,G1C2,944.9326289
2,55,10265.56222,427.7317593,0.604893499,G1C2,958.9744674
2,56,10446.00111,435.2500463,0.58609612,G1C2,972.6770064
2,57,10626.0725,442.7530208,0.562004128,G1C2,985.9309976
2,58,10807.23167,450.3013194,0.53694525,G1C2,998.8742958
2,59,10986.99278,457.7913657,0.511217784,G1C2,1011.215495
2,60,11166.85028,465.2854282,0.481020672,G1C2,1023.052737
2,61,11344.01944,472.6674769,0.444938351,G1C2,1034.386183
2,62,11523.47278,480.1446991,0.394174923,G1C2,1045.422781
3,1,0,0,1,G1C3,0
3,2,187.3286111,7.805358796,0.998334717,G1C3,18.088583
3,3,375.49,15.64541667,0.991464803,G1C3,36.25696039
3,4,564.6325,23.52635417,0.985037307,G1C3,54.51479025
3,5,751.3902778,31.30792824,0.98255181,G1C3,72.63190258
3,6,952.685,39.69520833,0.976735747,G1C3,92.35091253
3,7,1158.278333,48.26159722,0.969905501,G1C3,112.4618362
3,8,1345.469444,56.06122685,0.963254411,G1C3,130.5337086
3,9,1575.636389,65.6515162,0.962493848,G1C3,153.2648541
3,10,1763.449722,73.47707176,0.958964442,G1C3,171.3271845
3,11,1950.438333,81.26826389,0.951507951,G1C3,189.2960488
3,12,2137.633889,89.0680787,0.948281776,G1C3,207.3388726
3,13,2324.805556,96.86689815,0.941580876,G1C3,225.3256752
3,14,2526.226111,105.2594213,0.933925544,G1C3,244.7374334
3,15,2729.598889,113.733287,0.930609891,G1C3,264.4392897
3,16,2960.504444,123.3543519,0.925290927,G1C3,286.8685711
3,17,3145.977222,131.0823843,0.922262797,G1C3,304.5806691
3,18,3351.175,139.6322917,0.920662634,G1C3,324.0604638
3,19,3536.122778,147.3384491,0.916104431,G1C3,341.6898129
3,20,3762.576111,156.7740046,0.909845054,G1C3,363.6090124
3,21,3959.407222,164.9753009,0.915188972,G1C3,382.44849
3,22,4145.441667,172.7267361,0.909076837,G1C3,400.0427695
3,23,4333.002222,180.5417593,0.902941834,G1C3,417.7479595
3,24,4518.130833,188.2554514,0.897305224,G1C3,435.11353
3,25,4703.536667,195.9806944,0.89303852,G1C3,452.5404555
3,26,4858.016944,202.4173727,0.889733406,G1C3,465.7966526
3,27,5038.911389,209.9546412,0.884677805,G1C3,482.492491
3,28,5225.104722,217.7126968,0.891896484,G1C3,499.8809393
3,29,5411.829722,225.4929051,0.884109123,G1C3,517.2582878
3,30,5598.145,233.2560417,0.876868373,G1C3,534.6089251
3,31,5854.851944,243.9521644,0.86949102,G1C3,559.1107943
3,32,6041.952778,251.7480324,0.864881815,G1C3,576.4054646
3,33,6228.630556,259.5262731,0.860369245,G1C3,593.5559438
3,34,6414.860556,267.2858565,0.85528362,G1C3,610.7894761
3,35,6599.4525,274.9771875,0.851938837,G1C3,627.7397507
3,36,6785.825278,282.7427199,0.847275746,G1C3,644.8470185
3,37,6974.111389,290.5879745,0.842061471,G1C3,662.1259698
3,38,7161.925278,298.4135532,0.837120303,G1C3,679.3070778
3,39,7359.371667,306.6404861,0.832845347,G1C3,697.4534349
3,40,7543.240833,314.3017014,0.827391073,G1C3,714.1820104
3,41,7726.436667,321.9348611,0.822415008,G1C3,730.9004773
3,42,7910.983333,329.6243056,0.817117022,G1C3,747.6548916
3,43,8086.386389,336.9327662,0.812290187,G1C3,763.4922639
3,44,8261.727778,344.2386574,0.806494007,G1C3,779.3358109
3,45,8446.857222,351.9523843,0.800389627,G1C3,795.933038
3,46,8631.486389,359.6452662,0.793360641,G1C3,812.4843394
3,47,8753.822778,364.7426157,0.787132084,G1C3,822.9305127
3,48,8936.850833,372.3687847,0.779446629,G1C3,839.1560998
3,49,9120.267778,380.0111574,0.772849921,G1C3,855.3276862
3,50,9353.569722,389.7320718,0.76319625,G1C3,876.0772269
3,51,9534.163056,397.256794,0.751867652,G1C3,891.7054981
3,52,9689.450833,403.7271181,0.741115491,G1C3,904.7628011
3,53,9896.388611,412.3495255,0.730567141,G1C3,922.4971051
3,54,10079.63528,419.9848032,0.726396477,G1C3,938.0094012
3,55,10262.39472,427.5997801,0.713536514,G1C3,953.3091626
3,56,10445.03639,435.2098495,0.703510019,G1C3,968.5226734
3,57,10627.24389,442.8018287,0.690252377,G1C3,983.4970184
3,58,10811.53056,450.4804398,0.672312059,G1C3,998.3765946
3,59,10993.64083,458.0683681,0.653670831,G1C3,1012.865167
3,60,11176.42111,465.684213,0.636938464,G1C3,1027.275164
3,61,11356.36778,473.1819907,0.621806758,G1C3,1041.354474
3,62,11539.31417,480.8047569,0.607197005,G1C3,1055.397423
3,63,11716.4,488.1833333,0.592895356,G1C3,1068.69803
3,64,11896.54139,495.6892245,0.578116689,G1C3,1081.981644
3,65,12076.44917,503.1853819,0.56281577,G1C3,1095.113374
3,66,12256.13667,510.6723611,0.547863119,G1C3,1107.940275
3,67,12435.02806,518.126169,0.5335219,G1C3,1120.259812
3,68,12614.88222,525.6200926,0.515129221,G1C3,1132.179303
4,1,0,0,1,G1C4,0
4,2,188.3497222,7.847905093,1.000879968,G1C4,18.00326167
4,3,376.8225,15.7009375,0.996569112,G1C4,36.02996389
4,4,565.3269444,23.55528935,0.992268143,G1C4,53.97853264
4,5,753.2027778,31.38344907,0.989865533,G1C4,71.95150567
4,6,955.8169444,39.82570602,0.984887285,G1C4,91.38950064
4,7,1161.801389,48.4083912,0.978549535,G1C4,111.2157719
4,8,1349.054722,56.21061343,0.972997825,G1C4,129.0928978
4,9,1580.421111,65.85087963,0.970980819,G1C4,151.6170711
4,10,1767.424167,73.64267361,0.966739173,G1C4,169.3779639
4,11,1954.728611,81.44702546,0.959931778,G1C4,187.233225
4,12,2141.749444,89.23956019,0.954444335,G1C4,205.025325
4,13,2329.091667,97.04548611,0.946470239,G1C4,223.0818728
4,14,2531.077778,105.4615741,0.938130314,G1C4,242.6614009
4,15,2735.205,113.966875,0.932281985,G1C4,262.4648716
4,16,2966.930278,123.6220949,0.925064267,G1C4,285.0953781
4,17,3153.391944,131.391331,0.91881056,G1C4,302.7482328
4,18,3360.188333,140.0078472,0.912670556,G1C4,322.2416241
4,19,3546.343333,147.7643056,0.9031491,G1C4,339.8156477
4,20,3773.280833,157.2200347,0.890419221,G1C4,361.5988551
4,21,3970.265556,165.4277315,0.888194582,G1C4,380.0368362
4,22,4156.591389,173.1913079,0.871633379,G1C4,397.1625665
4,23,4343.677222,180.9865509,0.853500099,G1C4,414.1017421
4,24,4528.404167,188.6835069,0.832272098,G1C4,430.5455878
4,25,4712.794722,196.3664468,0.795239272,G1C4,446.4675187
4,26,4865.846944,202.7436227,0.769215938,G1C4,458.1919395
4,27,5044.056111,210.1690046,0.754721179,G1C4,473.1301519
4,28,5228.217222,217.8423843,0.73348329,G1C4,487.8180085
4,29,5413.161667,225.5484028,0.690537868,G1C4,501.8177865
4,30,5596.193333,233.1747222,0.64035001,G1C4,515.1530539
4,31,5849.9675,243.7486458,0.593538659,G1C4,532.8407623
5,1,0,0,1,G2C1,0
5,2,186.7786111,7.78244213,0.990625483,G2C1,18.44025522
5,3,373.5305556,15.56377315,0.980136546,G2C1,36.84044717
5,4,560.3102778,23.34626157,0.971480243,G2C1,55.23646692
5,5,748.1313889,31.1721412,0.964725939,G2C1,73.53969233
5,6,949.8702778,39.57792824,0.95637716,G2C1,93.34639989
5,7,1154.804722,48.11686343,0.947806285,G2C1,113.5639433
5,8,1342.311111,55.92962963,0.939914703,G2C1,131.822868
5,9,1573.745833,65.57274306,0.93469004,G2C1,154.8918841
5,10,1759.695556,73.32064815,0.928292528,G2C1,173.0194713
5,11,1947.275556,81.13648148,0.916779036,G2C1,191.2340641
5,12,2134.480556,88.93668981,0.908349459,G2C1,209.4702026
5,13,2319.039167,96.62663194,0.896239739,G2C1,227.5886061
5,14,2518.966389,104.9569329,0.882286842,G2C1,247.2365518
5,15,2721.883056,113.411794,0.871409387,G2C1,267.0814716
5,16,2952.1325,123.0055208,0.858186134,G2C1,289.9531018
5,17,3135.304444,130.6376852,0.849921897,G2C1,307.7507142
5,18,3338.941944,139.122581,0.837410749,G2C1,327.2268335
5,19,3522.298889,146.7624537,0.803388266,G2C1,344.1715702
5,20,3747.193889,156.1330787,0.756253283,G2C1,365.1064274
5,21,3940.278333,164.1782639,0.727650067,G2C1,382.4078835
5,22,4122.721667,171.7800694,0.681885691,G2C1,398.2520669
5,23,4306.045278,179.4185532,0.632023289,G2C1,413.4411229
5,24,4486.387222,186.9328009,0.593921501,G2C1,428.1778482
5,25,4666.478333,194.4365972,0.557805961,G2C1,442.4438237
5,26,4814.745556,200.6143981,0.5335744,G2C1,452.3109667
6,1,0,0,1,G2C2,0
6,2,187.1180556,7.796585648,0.992532175,G2C2,18.23057442
6,3,374.2213889,15.59255787,0.981497802,G2C2,36.40613542
6,4,561.8841667,23.41184028,0.971075445,G2C2,54.70294178
6,5,747.8980556,31.16241898,0.963100853,G2C2,72.71139253
6,6,948.2033333,39.50847222,0.951610961,G2C2,92.44149433
6,7,1152.7075,48.02947917,0.938112298,G2C2,112.5421901
6,8,1339.479722,55.81165509,0.925007972,G2C2,130.5807837
6,9,1569.240556,65.38502315,0.915519277,G2C2,153.3173227
6,10,1755.18,73.1325,0.90406273,G2C2,171.2906161
6,11,1942.514167,80.93809028,0.885134031,G2C2,189.298759
6,12,2127.154167,88.63142361,0.873270752,G2C2,207.1369995
6,13,2312.343611,96.34765046,0.855414308,G2C2,225.0737191
6,14,2511.577222,104.6490509,0.837812035,G2C2,244.2979866
6,15,2711.976944,112.9990394,0.826129253,G2C2,263.6424432
6,16,2939.978333,122.4990972,0.813211128,G2C2,285.8096952
6,17,3122.991111,130.1246296,0.803604496,G2C2,303.3489317
6,18,3326.580556,138.6075231,0.802237249,G2C2,322.7926961
6,19,3509.396389,146.2248495,0.800426384,G2C2,340.2447319
6,20,3733.526667,155.5636111,0.796713866,G2C2,361.6836144
6,21,3929.012778,163.7088657,0.8057495,G2C2,379.7522982
6,22,4114.042778,171.4184491,0.790274722,G2C2,396.449681
6,23,4299.467222,179.1444676,0.764278634,G2C2,412.8895319
6,24,4481.916944,186.7465394,0.739198109,G2C2,428.6474955
6,25,4664.106667,194.3377778,0.707850575,G2C2,444.3019861
6,26,4818.554444,200.7731019,0.675875978,G2C2,456.0811504
6,27,4994.781389,208.1158912,0.64824775,G2C2,470.5031561
6,28,5176.9275,215.7053125,0.623033648,G2C2,484.5774992
6,29,5358.261944,223.2609144,0.589122871,G2C2,498.5380548
7,1,0,0,1,G2C3,0
7,2,187.1402778,7.797511574,0.989337782,G2C3,18.43767167
7,3,376.2797222,15.67832176,0.9777385,G2C3,36.98574261
7,4,562.5297222,23.43873843,0.967870232,G2C3,55.33808481
7,5,750.6902778,31.27876157,0.960749107,G2C3,73.75244142
7,6,949.9647222,39.58186343,0.951562965,G2C3,93.4573425
7,7,1152.615278,48.02563657,0.941821235,G2C3,113.5996637
7,8,1339.081111,55.7950463,0.932445484,G2C3,131.8854266
7,9,1568.787778,65.36615741,0.926889992,G2C3,154.7201541
7,10,1754.751389,73.1146412,0.920491307,G2C3,172.6900237
7,11,1939.364722,80.80686343,0.909498915,G2C3,190.6337438
7,12,2124.168889,88.50703704,0.900049104,G2C3,208.5455197
7,13,2311.523889,96.31349537,0.888430988,G2C3,226.6113865
7,14,2510.135833,104.5889931,0.876599916,G2C3,245.9780299
7,15,2712.661667,113.0275694,0.868180554,G2C3,265.7057565
7,16,2942.992778,122.6246991,0.854864479,G2C3,288.2336072
7,17,3127.034167,130.2930903,0.849781884,G2C3,305.8183984
7,18,3332.089167,138.8370486,0.843263529,G2C3,325.0655711
7,19,3515.560833,146.4817014,0.838437835,G2C3,342.3222646
7,20,3739.425833,155.8094097,0.825210043,G2C3,363.7624322
7,21,3934.380278,163.9325116,0.82812698,G2C3,381.8278304
7,22,4118.326944,171.596956,0.811719268,G2C3,398.5012039
7,23,4304.490556,179.3537731,0.786776739,G2C3,415.1410697
7,24,4487.373611,186.9739005,0.759279034,G2C3,431.2448324
7,25,4670.423056,194.6009606,0.723841337,G2C3,447.093671
7,26,4826.245278,201.0935532,0.679506182,G2C3,458.9939805
7,27,5001.391111,208.3912963,0.637242221,G2C3,473.2589397
7,28,5182.6925,215.9455208,0.593010454,G2C3,487.0526872
8,1,0,0,1,G2C4,0
8,2,187.8355556,7.826481481,0.98809166,G2C4,18.70295058
8,3,376.1108333,15.67128472,0.976464154,G2C4,37.44746519
8,4,562.2602778,23.42751157,0.967078392,G2C4,55.97857019
8,5,748.875,31.203125,0.960087108,G2C4,74.57198272
8,6,949.0458333,39.54357639,0.950927983,G2C4,94.51835872
8,7,1153.096667,48.04569444,0.942222135,G2C4,114.8894962
8,8,1340.1025,55.83760417,0.934467179,G2C4,133.3218858
8,9,1570.157778,65.42324074,0.92775663,G2C4,156.3960508
8,10,1757.353056,73.22304398,0.919952505,G2C4,174.7522296
8,11,1942.605278,80.94188657,0.909177354,G2C4,192.9380893
8,12,2126.454444,88.60226852,0.898988506,G2C4,211.0671906
8,13,2311.828611,96.32619213,0.886025807,G2C4,229.3839193
8,14,2512.188611,104.6745255,0.871629378,G2C4,249.2253308
8,15,2713.153889,113.0480787,0.862007124,G2C4,269.212278
8,16,2942.587222,122.6078009,0.850428887,G2C4,292.0943837
8,17,3126.093333,130.2538889,0.844491962,G2C4,309.8792935
8,18,3329.789722,138.7412384,0.841875674,G2C4,329.1096597
8,19,3513.608611,146.4003588,0.831002084,G2C4,346.4623198
8,20,3738.713611,155.7797338,0.807318431,G2C4,367.8881862
8,21,3932.694167,163.8622569,0.789404189,G2C4,385.8030528
8,22,4116.403889,171.5168287,0.758596225,G2C4,402.3114638
8,23,4299.873889,179.161412,0.7234378,G2C4,418.5286844
8,24,4481.831111,186.742963,0.693684096,G2C4,434.2855488
8,25,4663.108333,194.2961806,0.660629462,G2C4,449.7177073
8,26,4816.290556,200.6787731,0.631486104,G2C4,461.2648763
8,27,4990.7175,207.9465625,0.605181532,G2C4,475.5434722
8,28,5171.145833,215.4644097,0.580325176,G2C4,489.4290812
9,1,0,0,1,G3C1,0
9,2,187.8988889,7.82912037,0.989983071,G3C1,19.19683242
9,3,374.9666667,15.62361111,0.977518377,G3C1,38.47874722
9,4,561.4133333,23.39222222,0.966563816,G3C1,57.72430975
9,5,748.8755556,31.20314815,0.95835257,G3C1,76.96224814
9,6,948.6072222,39.52530093,0.948177876,G3C1,97.69557967
9,7,1152.741667,48.03090278,0.938529328,G3C1,118.8328605
9,8,1340.656111,55.8606713,0.929063247,G3C1,137.9976077
9,9,1569.509722,65.39623843,0.922111264,G3C1,162.0869078
9,10,1753.657222,73.06905093,0.915078776,G3C1,181.0858272
9,11,1940.158889,80.8399537,0.903779258,G3C1,200.1157663
9,12,2124.326111,88.51358796,0.896568632,G3C1,218.9259002
9,13,2309.988333,96.24951389,0.886655141,G3C1,238.0265944
9,14,2507.818056,104.492419,0.876683189,G3C1,258.6195424
9,15,2709.333056,112.8888773,0.869585154,G3C1,279.3466461
9,16,2937.713611,122.4047338,0.85975709,G3C1,303.1371111
9,17,3121.552222,130.0646759,0.854626734,G3C1,321.8484254
9,18,3326.050833,138.5854514,0.84897604,G3C1,342.6113408
9,19,3509.968056,146.248669,0.841978884,G3C1,361.2259597
9,20,3735.729167,155.6553819,0.833587433,G3C1,384.620974
9,21,3930.415556,163.7673148,0.834370647,G3C1,404.6219751
9,22,4113.872222,171.4113426,0.825200806,G3C1,423.0878263
9,23,4296.815833,179.0339931,0.815791512,G3C1,441.5943361
9,24,4479.303889,186.637662,0.807161397,G3C1,460.0019688
9,25,4662.317778,194.2632407,0.796166976,G3C1,478.3070267
9,26,4817.79,200.74125,0.788777327,G3C1,493.249569
9,27,4994.7,208.1125,0.772514962,G3C1,510.6578706
9,28,5175.278333,215.6365972,0.739900867,G3C1,528.2897978
9,29,5358.266111,223.261088,0.696297469,G3C1,545.8482293
9,30,5539.733611,230.8222338,0.644385883,G3C1,562.9054224
9,31,5793.200833,241.3833681,0.597204188,G3C1,586.5422426
10,1,0,0,1,G3C2,0
10,2,186.9216667,7.788402778,0.985186151,G3C2,18.82779067
10,3,374.205,15.591875,0.970024314,G3C2,37.66439092
10,4,559.9766667,23.33236111,0.95585155,G3C2,56.46172447
10,5,746.0836111,31.08681713,0.944018714,G3C2,75.29112897
10,6,945.8177778,39.40907407,0.927985025,G3C2,95.52834036
10,7,1149.157778,47.88157407,0.907549296,G3C2,116.0386183
10,8,1333.140833,55.54753472,0.886472679,G3C2,134.5478148
10,9,1562.224167,65.09267361,0.867495198,G3C2,157.8332615
10,10,1747.616667,72.81736111,0.853629329,G3C2,176.3718159
10,11,1928.767778,80.36532407,0.843381192,G3C2,194.6047999
10,12,2111.783611,87.9909838,0.841713813,G3C2,213.0154884
10,13,2295.521944,95.64674769,0.835197748,G3C2,231.2527401
10,14,2494.978056,103.957419,0.826612126,G3C2,251.1259618
10,15,2694.404444,112.2668519,0.807863029,G3C2,270.8431072
10,16,2921.855833,121.7439931,0.750528407,G3C2,292.5625269
10,17,3103.429444,129.3095602,0.703544948,G3C2,308.9462017
10,18,3305.115556,137.7131481,0.629372972,G3C2,325.1364318
10,19,3483.912222,145.1630093,0.588457344,G3C2,339.0348963
11,1,0,0,1,G3C3,0
11,2,187.0572222,7.794050926,0.989416652,G3C3,18.9964565
11,3,376.035,15.668125,0.977121061,G3C3,38.14971981
11,4,563.7244444,23.48851852,0.966450316,G3C3,57.30761589
11,5,748.8711111,31.20296296,0.958070821,G3C3,76.14907467
11,6,948.33,39.51375,0.947932262,G3C3,96.86581333
11,7,1151.070556,47.96127315,0.936841991,G3C3,117.9772155
11,8,1336.649722,55.69373843,0.926185487,G3C3,136.9672867
11,9,1566.778889,65.2824537,0.917377492,G3C3,160.8193152
11,10,1751.553889,72.98141204,0.907399097,G3C3,179.5730481
11,11,1935.308889,80.63787037,0.893874971,G3C3,198.3624944
11,12,2119.560556,88.31502315,0.88336,G3C3,216.9847029
11,13,2303.496111,95.97900463,0.869489602,G3C3,235.7959635
11,14,2503.819722,104.3258218,0.854921684,G3C3,256.1549414
11,15,2704.188889,112.674537,0.844172711,G3C3,276.5831882
11,16,2930.925556,122.1218981,0.827741849,G3C3,299.8704206
11,17,3111.275,129.6364583,0.816787844,G3C3,318.1874468
11,18,3314.120278,138.0883449,0.806516727,G3C3,338.760845
11,19,3495.311111,145.637963,0.795436112,G3C3,357.0578419
11,20,3719.333333,154.9722222,0.791519822,G3C3,379.8737259
11,21,3915.2175,163.1340625,0.796025751,G3C3,399.2940893
11,22,4098.933889,170.788912,0.770953104,G3C3,417.0819966
11,23,4284.046667,178.5019444,0.73700711,G3C3,434.7394862
11,24,4465.238611,186.0516088,0.706214728,G3C3,451.8019132
11,25,4647.512778,193.6463657,0.681656711,G3C3,468.7583892
11,26,4801.068333,200.0445139,0.641212015,G3C3,481.5200519
11,27,4975.5275,207.3136458,0.61830079,G3C3,497.3005693
11,28,5156.213056,214.8422106,0.589789027,G3C3,513.1875515
12,1,0,0,1,G3C4,0
12,2,187.0011111,7.791712963,0.990021268,G3C4,18.91307775
12,3,375.6988889,15.65412037,0.977421859,G3C4,37.95873647
12,4,565.1219444,23.54674769,0.965805363,G3C4,57.10831925
12,5,748.4275,31.18447917,0.956594226,G3C4,75.90101008
12,6,948.1455556,39.50606481,0.943941135,G3C4,96.51374733
12,7,1150.743056,47.94762731,0.928198108,G3C4,117.4593239
12,8,1337.621944,55.73424769,0.911995502,G3C4,136.2843423
12,9,1566.629167,65.27621528,0.893025644,G3C4,159.7567257
12,10,1751.118056,72.96325231,0.87300462,G3C4,178.214589
12,11,1936.725,80.696875,0.85006967,G3C4,196.7635756
12,12,2121.020556,88.37585648,0.840227834,G3C4,215.2304404
12,13,2305.032222,96.04300926,0.832395434,G3C4,233.6245521
12,14,2505.025833,104.3760764,0.820901068,G3C4,253.3701428
12,15,2706.729444,112.7803935,0.796748723,G3C4,273.0190575
12,16,2933.212222,122.2171759,0.750468135,G3C4,294.7397083
12,17,3113.918056,129.7465856,0.685916836,G3C4,311.0801224
12,18,3315.834722,138.1597801,0.602576576,G3C4,328.1137733
12,19,3494.877778,145.6199074,0.548771604,G3C4,342.9642088
13,1,0,0,1,G4C1,0
13,2,188.2069444,7.841956019,0.987420846,G4C1,23.04233956
13,3,376.9222222,15.70509259,0.973476268,G4C1,46.13060697
13,4,565.2325,23.55135417,0.963050789,G4C1,69.03136717
13,5,752.0055556,31.33356481,0.955334138,G4C1,91.71246883
13,6,952.2008333,39.67503472,0.945564998,G4C1,116.4774577
13,7,1157.083056,48.21179398,0.936835215,G4C1,141.7729183
13,8,1343.019444,55.95914352,0.928255156,G4C1,164.4750288
13,9,1574.243333,65.59347222,0.922213455,G4C1,192.9834478
13,10,1759.733889,73.32224537,0.915700662,G4C1,215.4992874
13,11,1946.533056,81.10554398,0.905457396,G4C1,237.9242823
13,12,2132.589722,88.85790509,0.898562954,G4C1,260.3204766
13,13,2319.082222,96.62842593,0.88868842,G4C1,282.687581
13,14,2519.045,104.9602083,0.877857903,G4C1,306.8691395
13,15,2721.754444,113.4064352,0.86963728,G4C1,331.4108036
13,16,2952.277778,123.0115741,0.859111887,G4C1,358.8366773
13,17,3137.200556,130.7166898,0.851502978,G4C1,380.2231603
13,18,3341.9625,139.2484375,0.842675141,G4C1,403.5657859
13,19,3524.944444,146.8726852,0.83604296,G4C1,424.8192756
13,20,3749.620278,156.2341782,0.822917363,G4C1,451.3976532
13,21,3944.554722,164.3564468,0.814178381,G4C1,473.8654258
13,22,4127.926111,171.9969213,0.788413153,G4C1,494.5575009
13,23,4312.79,179.6995833,0.759524567,G4C1,514.8079451
13,24,4495.681667,187.3200694,0.666570015,G4C1,533.266568
13,25,4677.240556,194.8850231,0.600748071,G4C1,550.5753529
13,26,4832.019722,201.3341551,0.556701558,G4C1,563.2815416
14,1,0,0,1,G4C2,0
14,2,186.8055556,7.783564815,0.984074888,G4C2,22.68387661
14,3,373.7544444,15.57310185,0.970808087,G4C2,45.66572722
14,4,561.9977778,23.41657407,0.960140192,G4C2,68.49920017
14,5,749.5408333,31.23086806,0.953858263,G4C2,91.19044525
14,6,951.1541667,39.63142361,0.945398202,G4C2,115.7296331
14,7,1157.099167,48.21246528,0.936566869,G4C2,140.8343009
14,8,1343.023889,55.9593287,0.929403786,G4C2,163.4456372
14,9,1572.389167,65.51621528,0.926641519,G4C2,191.5818169
14,10,1757.078056,73.21158565,0.922710982,G4C2,213.7869274
14,11,1942.374444,80.93226852,0.914612293,G4C2,235.9972159
14,12,2129.135,88.71395833,0.909018455,G4C2,258.1985813
14,13,2316.501389,96.5208912,0.900439587,G4C2,280.3867403
14,14,2516.72,104.8633333,0.890350877,G4C2,304.2180068
14,15,2718.204722,113.2585301,0.882400697,G4C2,328.3701147
14,16,2948.566667,122.8569444,0.870505129,G4C2,356.0928188
14,17,3133.374722,130.5572801,0.860530276,G4C2,377.8769552
14,18,3338.487778,139.1036574,0.850317809,G4C2,401.4690891
14,19,3523.301667,146.8042361,0.839838026,G4C2,423.0446173
14,20,3749.650556,156.2354398,0.823566393,G4C2,450.0401991
14,21,3946.375,164.4322917,0.818690349,G4C2,472.7260891
14,22,4130.565556,172.1068981,0.796646667,G4C2,493.769408
14,23,4315.229444,179.8012269,0.766236981,G4C2,514.438596
14,24,4498.492222,187.4371759,0.721050651,G4C2,534.0852171
14,25,4680.583611,195.0243171,0.670889272,G4C2,553.0169598
14,26,4835.611111,201.4837963,0.63047008,G4C2,567.5256205
14,27,5010.186389,208.7577662,0.592243872,G4C2,584.8776747
15,1,0,0,1,G4C3,0
15,2,187.1591667,7.798298611,0.987787587,G4C3,22.38196153
15,3,374.7375,15.6140625,0.974919222,G4C3,44.98264769
15,4,563.4755556,23.47814815,0.964326891,G4C3,67.55601075
15,5,751.3455556,31.30606481,0.95768957,G4C3,89.94100947
15,6,952.7583333,39.69826389,0.949344019,G4C3,114.1872381
15,7,1158.085278,48.25355324,0.941538495,G4C3,138.8535716
15,8,1345.803056,56.07512731,0.935046351,G4C3,161.1502152
15,9,1575.478333,65.64493056,0.93210373,G4C3,188.9754782
15,10,1761.651111,73.40212963,0.927406489,G4C3,211.1343037
15,11,1947.620278,81.15084491,0.918843863,G4C3,233.1113893
15,12,2133.204722,88.88353009,0.91441176,G4C3,254.9530266
15,13,2318.285833,96.59524306,0.906851479,G4C3,276.8549364
15,14,2518.176111,104.9240046,0.897237657,G4C3,300.5039147
15,15,2720.7675,113.3653125,0.89185541,G4C3,324.6679071
15,16,2951.286111,122.9702546,0.884094109,G4C3,352.3591511
15,17,3136.275,130.678125,0.877458561,G4C3,374.0997404
15,18,3341.726111,139.238588,0.871190091,G4C3,397.6109521
15,19,3525.081111,146.8783796,0.863728104,G4C3,419.032706
15,20,3750.219722,156.2591551,0.852911212,G4C3,445.9930148
15,21,3947.405278,164.4752199,0.851681057,G4C3,469.0250834
15,22,4131.748333,172.1561806,0.837880375,G4C3,490.5222692
15,23,4317.243889,179.885162,0.822148479,G4C3,511.975343
15,24,4500.8925,187.5371875,0.807610492,G4C3,533.2000439
15,25,4684.990556,195.2079398,0.793167648,G4C3,554.1938753
15,26,4843.115833,201.7964931,0.782826567,G4C3,570.5797201
15,27,5021.208333,209.2170139,0.75145437,G4C3,589.8679112
15,28,5204.198056,216.8415856,0.697453629,G4C3,608.3359025
15,29,5386.763889,224.4484954,0.634174822,G4C3,626.2278947
15,30,5566.366389,231.9319329,0.572064219,G4C3,643.1678809
16,1,0,0,1,G4C4,0
16,2,188.4861111,7.853587963,0.985008683,G4C4,22.94432283
16,3,375.125,15.63020833,0.971290397,G4C4,45.82363839
16,4,562.2502778,23.42709491,0.960824548,G4C4,68.67836019
16,5,750.8330556,31.28471065,0.953359441,G4C4,91.53775992
16,6,950.7527778,39.61469907,0.944217,G4C4,116.1794996
16,7,1154.944722,48.12269676,0.935110177,G4C4,141.2191154
16,8,1343.329167,55.97204861,0.926976282,G4C4,163.8988329
16,9,1571.929722,65.49707176,0.92065275,G4C4,192.0465903
16,10,1758.281667,73.26173611,0.913311719,G4C4,214.3606344
16,11,1945.216389,81.05068287,0.903582944,G4C4,236.8168591
16,12,2129.830556,88.74293981,0.895540162,G4C4,259.0059997
16,13,2316.500556,96.52085648,0.884394012,G4C4,281.3134961
16,14,2516.901667,104.8709028,0.871589615,G4C4,305.3468633
16,15,2719.206944,113.3002894,0.86134781,G4C4,329.5591174
16,16,2947.986111,122.8327546,0.847456546,G4C4,357.3386983
16,17,3132.328333,130.5136806,0.835560924,G4C4,378.9660714
16,18,3337.525833,139.0635764,0.823962157,G4C4,402.5773845
16,19,3520.228889,146.6762037,0.800056183,G4C4,423.6652396
16,20,3745.820278,156.0758449,0.742257961,G4C4,448.78764
16,21,3940.893611,164.2039005,0.645101765,G4C4,468.6119606
17,1,0,0,1,G5C1,0
17,2,187.2061111,7.80025463,0.989237806,G5C1,24.66218344
17,3,376.0480556,15.66866898,0.975191012,G5C1,49.72051392
17,4,561.2947222,23.38728009,0.962363137,G5C1,74.44638467
17,5,745.4433333,31.06013889,0.951844312,G5C1,99.40590106
17,6,944.4780556,39.35325231,0.937727308,G5C1,126.2004768
17,7,1149.163056,47.88179398,0.922058972,G5C1,153.4657145
17,8,1332.193333,55.50805556,0.907134057,G5C1,177.6163512
17,9,1557.961111,64.9150463,0.885886171,G5C1,207.7212999
17,10,1743.505,72.64604167,0.860902546,G5C1,231.5776276
17,11,1924.259722,80.17748843,0.830202697,G5C1,254.9598931
17,12,2108.087778,87.83699074,0.705705829,G5C1,277.0325174
17,13,2289.665278,95.40271991,0.37289273,G5C1,295.0646058
17,14,2479.810556,103.3254398,0.291057693,G5C1,310.3212307
18,1,0,0,1,G5C2,0
18,2,186.4311111,7.767962963,0.988037357,G5C2,24.60667581
18,3,372.6277778,15.52615741,0.973087229,G5C2,49.55930492
18,4,560.4655556,23.35273148,0.95875758,G5C2,74.66507458
18,5,745.1547222,31.04811343,0.946289368,G5C2,99.39287833
18,6,944.7036111,39.36265046,0.931858391,G5C2,126.266013
18,7,1150.436944,47.93487269,0.916011939,G5C2,153.6745856
18,8,1332.084722,55.50353009,0.902029954,G5C2,177.9999718
18,9,1560.291944,65.01216435,0.882775361,G5C2,208.5199841
18,10,1743.806111,72.65858796,0.861327595,G5C2,232.1172558
18,11,1924.623333,80.19263889,0.830771683,G5C2,255.6828202
18,12,2110.050278,87.91876157,0.785670273,G5C2,278.8563211
18,13,2291.558056,95.48158565,0.291961932,G5C2,297.6665602
18,14,2479.979167,103.3324653,0.230214776,G5C2,311.2690134
18,15,2670.340833,111.2642014,0.153233928,G5C2,324.2482104
18,16,2885.752778,120.2396991,0.130676823,G5C2,338.9825889
19,1,0,0,1,G5C3,0
19,2,185.2763889,7.719849537,0.988227519,G5C3,23.98811183
19,3,367.3172222,15.30488426,0.972761034,G5C3,48.28471142
19,4,551.3794444,22.97414352,0.958759327,G5C3,72.79272236
19,5,737.4988889,30.72912037,0.946158285,G5C3,96.95555314
19,6,936.4613889,39.01922454,0.93122928,G5C3,123.2946617
19,7,1137.658889,47.4024537,0.914939263,G5C3,149.6553395
19,8,1318.424444,54.93435185,0.901154561,G5C3,173.462148
19,9,1544.2775,64.34489583,0.884149319,G5C3,203.0990266
19,10,1725.066389,71.8777662,0.869437416,G5C3,226.3758048
19,11,1906.299722,79.42915509,0.852432174,G5C3,249.4784205
19,12,2088.910833,87.03795139,0.835826416,G5C3,272.5692866
19,13,2273.090278,94.71209491,0.817351463,G5C3,295.4281356
19,14,2470.968889,102.957037,0.796114637,G5C3,319.7455965
19,15,2671.839444,111.3266435,0.747352795,G5C3,344.1470808
19,16,2900.308611,120.8461921,0.450560019,G5C3,368.9308454
20,1,0,0,1,G5C4,0
20,2,186.6044444,7.775185185,0.993366752,G5C4,24.60735633
20,3,372.6105556,15.52543981,0.978557499,G5C4,49.51467375
20,4,556.6586111,23.1941088,0.964153494,G5C4,74.12469258
20,5,739.0136111,30.7922338,0.949819279,G5C4,98.82041508
20,6,937.8016667,39.07506944,0.928433658,G5C4,125.0653946
20,7,1137.7625,47.40677083,0.89916585,G5C4,151.9346815
20,8,1322.920833,55.12170139,0.806487417,G5C4,175.4359672
20,9,1549.400833,64.55836806,0.282511075,G5C4,197.7362684
20,10,1723.533333,71.81388889,0.245167143,G5C4,208.9112569
21,1,0,0,1,G6C1,0
21,2,188.2869444,7.845289352,0.990109691,G6C1,22.77282269
21,3,377.1380556,15.71408565,0.978694401,G6C1,45.76972742
21,4,565.0688889,23.54453704,0.969539613,G6C1,68.84693783
21,5,753.6619444,31.40258102,0.964150694,G6C1,91.85298072
21,6,955.8486111,39.82702546,0.95628552,G6C1,116.7554154
21,7,1162.320833,48.43003472,0.947351388,G6C1,142.2706122
21,8,1349.993333,56.24972222,0.939388144,G6C1,165.0948418
21,9,1579.7625,65.8234375,0.936549032,G6C1,193.6830864
21,10,1766.941944,73.62258102,0.9305766,G6C1,216.2468166
21,11,1954.381389,81.43255787,0.921304128,G6C1,238.8055737
21,12,2141.2225,89.21760417,0.916292777,G6C1,261.2224992
21,13,2328.570833,97.02378472,0.908849301,G6C1,283.6302123
21,14,2530.124167,105.4218403,0.901768683,G6C1,307.7488249
21,15,2734.153611,113.9230671,0.897183934,G6C1,332.1104695
21,16,2965.683611,123.5701505,0.891427254,G6C1,360.078607
21,17,3151.292778,131.3038657,0.887489764,G6C1,381.9779145
21,18,3357.089444,139.8787269,0.883159995,G6C1,405.2619169
21,19,3541.871389,147.5779745,0.878266327,G6C1,426.559146
21,20,3769.386944,157.0577894,0.869297871,G6C1,453.1808576
21,21,3967.616389,165.3173495,0.870798335,G6C1,475.8603038
21,22,4153.506389,173.0627662,0.861522823,G6C1,496.8651934
21,23,4339.911667,180.8296528,0.85005791,G6C1,517.7195864
21,24,4524.915556,188.5381481,0.839729819,G6C1,538.1655482
21,25,4709.95,196.2479167,0.82786792,G6C1,558.433003
21,26,4869.132222,202.8805093,0.813751109,G6C1,573.8322291
21,27,5047.885833,210.3285764,0.798495222,G6C1,592.9800389
21,28,5232.216667,218.0090278,0.792411284,G6C1,612.2821373
21,29,5417.945833,225.7477431,0.769913846,G6C1,631.4250065
21,30,5601.953611,233.4147338,0.74913792,G6C1,650.1390009
21,31,5856.686667,244.0286111,0.72446383,G6C1,675.9225129
21,32,6040.928056,251.7053356,0.700276164,G6C1,693.5659858
21,33,6224.989444,259.3745602,0.677037516,G6C1,710.6665583
21,34,6408.839167,267.0349653,0.652204848,G6C1,727.1563851
21,35,6590.057778,274.5857407,0.628252843,G6C1,742.8325412
21,36,6772.288611,282.1786921,0.603205696,G6C1,758.0163794
22,1,0,0,1,G6C2,0
22,2,187.8088889,7.82537037,0.991957273,G6C2,23.32077136
22,3,376.72,15.69666667,0.979466693,G6C2,47.05124081
22,4,565.5891667,23.56621528,0.97047175,G6C2,70.79922103
22,5,754.4263889,31.43443287,0.965334495,G6C2,94.55624456
22,6,954.9,39.7875,0.957267406,G6C2,120.1607112
22,7,1160.616389,48.3590162,0.950656682,G6C2,146.274211
22,8,1348.815278,56.20063657,0.94515459,G6C2,169.9550538
22,9,1578.816944,65.78403935,0.942892082,G6C2,199.4935288
22,10,1766.402222,73.60009259,0.939238141,G6C2,222.9725119
22,11,1954.175833,81.42399306,0.932213458,G6C2,246.3559952
22,12,2141.237778,89.21824074,0.928590144,G6C2,269.619335
22,13,2327.420833,96.97586806,0.923074927,G6C2,292.8019127
22,14,2528.035,105.3347917,0.915706288,G6C2,317.8011779
22,15,2731.903611,113.8293171,0.912830448,G6C2,343.1107044
22,16,2963.2525,123.4688542,0.90793612,G6C2,372.0548166
22,17,3149.179167,131.2157986,0.903326085,G6C2,394.7111184
22,18,3355.1875,139.7994792,0.899675226,G6C2,419.1137211
22,19,3540.111944,147.5046644,0.895666392,G6C2,441.3495747
22,20,3767.177778,156.9657407,0.888547342,G6C2,469.0605847
22,21,3964.224444,165.1760185,0.891400212,G6C2,492.6837626
22,22,4150.544444,172.9393519,0.884495352,G6C2,514.5825281
22,23,4337.524444,180.7301852,0.876897807,G6C2,536.5673134
22,24,4522.497222,188.4373843,0.869111431,G6C2,558.1401119
22,25,4708.176389,196.1740162,0.860358221,G6C2,579.6449858
22,26,4868.201667,202.8417361,0.85192878,G6C2,596.054571
22,27,5048.023056,210.334294,0.842580832,G6C2,616.5171149
22,28,5233.156944,218.048206,0.844589078,G6C2,637.1279874
22,29,5419.458611,225.8107755,0.832325316,G6C2,657.8669792
22,30,5604.34,233.5141667,0.82189996,G6C2,678.3324568
22,31,5860.568333,244.1903472,0.809551278,G6C2,707.3070968
22,32,6045.8625,251.9109375,0.799614559,G6C2,727.637041
22,33,6230.638333,259.6099306,0.790980674,G6C2,747.7820076
22,34,6416.383611,267.3493171,0.781330138,G6C2,767.692247
22,35,6599.791389,274.9913079,0.772750247,G6C2,787.1522658
22,36,6785.0725,282.7113542,0.761143073,G6C2,806.5650309
22,37,6970.785833,290.4494097,0.749337322,G6C2,825.8939012
22,38,7156.284722,298.1785301,0.737450727,G6C2,844.973794
22,39,7339.820556,305.8258565,0.726016973,G6C2,863.5979456
22,40,7522.066389,313.4194329,0.711548576,G6C2,881.932691
22,41,7703.360278,320.9733449,0.697759438,G6C2,899.8224946
22,42,7885.241111,328.551713,0.683707884,G6C2,917.538476
22,43,8058.317222,335.7632176,0.670562507,G6C2,934.143142
22,44,8231.868056,342.9945023,0.656426232,G6C2,950.5035314
22,45,8413.932222,350.5805093,0.642752044,G6C2,967.4204568
22,46,8595.829444,358.1595602,0.629117035,G6C2,984.0769927
22,47,8715.661389,363.1525579,0.615109433,G6C2,994.5047599
22,48,8894.784444,370.6160185,0.600876405,G6C2,1010.320671
22,49,9075.461389,378.1442245,0.58799593,G6C2,1026.003877
22,50,9305.161944,387.715081,0.573626076,G6C2,1045.66257
22,51,9482.213611,395.0922338,0.559760371,G6C2,1060.266031
22,52,9633.934722,401.4139468,0.547363462,G6C2,1072.318051
22,53,9837.1925,409.8830208,0.533462854,G6C2,1088.288331
22,54,10016.67,417.36125,0.519986647,G6C2,1101.786459
22,55,10195.91972,424.8299884,0.505638073,G6C2,1114.692517
22,56,10375.03833,432.2932639,0.485513853,G6C2,1126.803705
22,57,10553.64917,439.7353819,0.461447224,G6C2,1138.01155
23,1,0,0,1,G6C3,0
23,2,188.5913889,7.857974537,0.989327767,G6C3,22.91442708
23,3,378.1733333,15.75722222,0.978018532,G6C3,46.19780442
23,4,566.8683333,23.61951389,0.969551306,G6C3,69.40342811
23,5,754.8902778,31.45376157,0.965327493,G6C3,92.48022542
23,6,957.0080556,39.87533565,0.957438468,G6C3,117.4287838
23,7,1163.246111,48.46858796,0.949255443,G6C3,142.8281638
23,8,1350.635833,56.27649306,0.942527722,G6C3,165.6728039
23,9,1580.07,65.83625,0.941082217,G6C3,194.3023276
23,10,1766.851944,73.61883102,0.937466006,G6C3,217.1525855
23,11,1954.643889,81.44349537,0.931257687,G6C3,239.7860546
23,12,2142.413611,89.2672338,0.928415678,G6C3,262.390613
23,13,2330.586111,97.10775463,0.923265762,G6C3,284.9553902
23,14,2532.726389,105.5302662,0.917968846,G6C3,309.2791051
23,15,2737.518889,114.063287,0.914445735,G6C3,333.8303582
23,16,2968.956667,123.7065278,0.90976132,G6C3,361.8959199
23,17,3154.861389,131.4525579,0.906086309,G6C3,383.9408616
23,18,3360.981111,140.0408796,0.9032443,G6C3,407.8297181
23,19,3547.364722,147.8068634,0.898991087,G6C3,429.346593
23,20,3774.823056,157.284294,0.89359617,G6C3,456.1256502
23,21,3973.578611,165.5657755,0.897241781,G6C3,478.9842313
23,22,4159.899167,173.3291319,0.892890568,G6C3,500.1531756
23,23,4347.215,181.1339583,0.887118154,G6C3,521.2237327
23,24,4532.691667,188.8621528,0.881409832,G6C3,541.9240231
23,25,4718.703333,196.6126389,0.875652315,G6C3,562.70613
23,26,4879.159722,203.2983218,0.870100597,G6C3,578.4467529
23,27,5059.4575,210.8107292,0.863333676,G6C3,598.1433894
23,28,5245.261389,218.5525579,0.864980081,G6C3,618.4972724
23,29,5432.330556,226.3471065,0.856458955,G6C3,638.5161989
23,30,5617.626944,234.0677894,0.848217129,G6C3,658.2864816
23,31,5875.319167,244.8049653,0.837917298,G6C3,686.1160948
23,32,6062.205556,252.5918981,0.830616177,G6C3,705.509129
23,33,6249.359722,260.3899884,0.823339752,G6C3,724.5368566
23,34,6436.511389,268.1879745,0.815323132,G6C3,743.3895149
23,35,6621.578333,275.8990972,0.808458406,G6C3,761.9818024
